Repository: KarlClinckspoor/Miscellaneous

# Miscellaneous
Miscellaneous small projects I've been developing to make my data treatment life easier.

The scripts contained here are:

## AFM adhesion forces.py

This script reads plaintext force-distance data. First, it reads data that has the X values (distance) in the fourth column (separated by tabs), and y (the force) in the third column. It rewrites the files to a second format that is easier for independent plotting afterwards. Then, it finds the deltaY, related to the adhesive force.

This force appears when the microscopy tip is going backwards (to the right, on the graphs). The first value is at the minimum of the graph, where there is the maximum downwards force. The second value (to calculate DeltaY), is when the tip detaches from the surface of the sample, and is indicated by an inflection point. Afterwards, the curve is perfectly flat. The script finds this second point by doing fits of all the points from the minimum to the last, rightmost point. It starts at the minimum and goes to the right. When the fit gets very good, it has detached, so the program knows this is the second point to be considered. Then, it just calculates the deltaY.

A very simple script that can be easily adapted for other uses and saves a lot of time.

## Electrostatic.py, Hamaker.py

Nigh useless scripts to calculate the Hamaker constant and an unfinished script to calculate electrostatic forces.

## RheoFC.py

A script that calculates the zero-shear viscosity of flow curves obtained from a rheometer automatically, and saves the figures of each plot and fit. The data is required to be in plaintext, and needs to be separated by ';'. This script was specifically written for the ASCII exports from the RheoWin software from Thermo Scientific (Haake). The data reading function is specific to this type of file. Two sample curves are included with the script for comparison.

The fitting can be done automatically, or manually. Both are based on fitting an horizontal curve at low shear rates and getting the intercept as the value for the zero shear viscosity.

For the manual fitting, it is recommended to use Spyder, or some ipython interpreter that supports inline plotting of graphs. Manual fitting requires you to input which points are going to be considered for the linear fit. It then saves a figure with the fit and saves the intercept + error value on a file named results.dat.

Automatic fitting chooses two points and tries to fit them. It then varies the chosen points, compares the error from the fits and chooses the one with the smallest error.

The points are chosen like this:
* First point: Point 0 up to point length // 3 (// means floor division, to remove any decimal places)
* Second point: necessarily 4 points to the right of the first (or else it would always fit two adjacent points), and goes to the right up to length // 2 (the middle of the curve).
* The script goes through all the second points available before changing the first point.

These parameters can easily be changed to better suit the data to be treated.

File: r_ureia_comp.rhe
C:\Users\Karl\Dropbox\Doutorado\Reologia\2017 01 23 - RH Ureia 30%\Pto 16.rwd
Company / Operator: UNICAMP / IQ
Date / Time / Version: 23.01.2017 / 09:32:48 / HAAKE RheoWin 4.63.0003
Substance / Sample no: Pto 16 / 

;GP / 1/s;Tau / Pa;Eta / Pas;T / °C;t / s;t_seg / s;
1|1;0,0009471;0,6010;634,6;25,00;331,8;31,51;
1|2;0,001692;1,271;750,8;25,01;363,5;63,15;
1|3;0,003024;2,333;771,4;25,01;395,1;94,79;
1|4;0,005353;4,132;771,9;25,01;426,8;126,4;
1|5;0,009498;7,252;763,6;25,01;458,4;158,1;
1|6;0,01684;12,56;746,2;25,02;490,1;189,7;
1|7;0,02993;21,00;701,7;25,03;521,7;221,4;
1|8;0,05348;32,33;604,6;25,04;553,4;253,0;
1|9;0,09576;42,56;444,5;25,04;585,0;284,7;
1|10;0,1704;45,60;267,7;25,04;616,7;316,3;
1|11;0,3002;41,89;139,5;25,03;648,3;348,0;
1|12;0,5279;37,07;70,23;25,01;680,0;379,6;
1|13;0,9295;33,36;35,89;25,00;711,6;411,2;
1|14;1,640;33,97;20,71;24,97;743,3;442,9;
1|15;2,899;36,78;12,68;24,90;775,0;474,6;
1|16;5,123;50,06;9,771;24,82;806,6;506,3;
1|17;9,058;66,48;7,339;24,91;838,3;537,9;
1|18;16,02;50,03;3,124;24,99;869,9;569,6;
1|19;28,30;38,82;1,372;24,99;901,6;601,2;
1|20;50,01;43,74;0,8746;25,00;933,3;632,9;
